Repository: abbasrajaei/industrial-waste-co2-mineralization

# Indirect CO₂ Mineralisation of Steel and Cement Wastes

### Experimental process development, selective calcium recovery, pH-swing purification, and CaCO₃ production

## Project overview

Steelmaking and cement production generate alkaline solid residues containing calcium- and magnesium-bearing phases. These materials are commonly managed as wastes, but their reactive metal content creates an opportunity for permanent CO₂ storage and by-product recovery.

Mineral carbonation converts CO₂ into thermodynamically stable carbonates such as CaCO₃ and MgCO₃. In the indirect route, reactive metals are first extracted into solution, co-extracted impurities are separated, and the purified solution is carbonated under controlled conditions.

This project developed an integrated indirect mineralisation process for steel slags and cement kiln dust. The work combined experimental design, selective calcium extraction, pH-swing purification, CO₂ absorption, carbonate precipitation, and product characterisation.

> **Industrial waste → characterisation → DOE-based extraction → pH-swing purification → CO₂ capture → carbonate generation → CaCO₃ mineralisation → product evaluation**

## Research question

> **Can calcium contained in steel and cement wastes be selectively extracted, purified, and converted into stable CaCO₃ through an integrated indirect CO₂ mineralisation process?**

The investigation examined how feedstock and extraction conditions affected calcium recovery and impurity dissolution; whether staged pH adjustment could remove Fe, Al, Mg, Mn, Si, and trace metals while retaining Ca²⁺; and whether captured CO₂ could be converted into carbonate and stored as recoverable CaCO₃.

## Experimental work packages

## Material-specific extraction strategies

Steel slags and cement kiln dust behaved differently during extraction. Separate methods were therefore developed rather than applying one procedure to all feedstocks.

| Steel slags | Cement kiln dust |
|---|---|
| A fixed slag mass was reacted with a defined extractant volume. | CKD was added gradually to a fixed acid volume. |
| Temperature, time, reagent concentration, and solid-to-liquid ratio were varied through DOE. | Addition continued until the suspension reached approximately pH 3.0–4.0. |
| Calcium recovery was evaluated against Fe, Mg, Al, Mn, Cr, and Si extraction. | The pH endpoint controlled acid utilisation and the quantity of CKD accepted by the solution. |
| The method was suitable for granular and comparatively stable slag particles. | The method accounted for the high alkalinity and rapid neutralisation of fine CKD particles. |
| Selected leachates underwent staged pH adjustment. | HCl and HNO₃ routes were compared before pH-swing purification. |

For CKD, a final extraction pH of 3–4 was selected to balance calcium dissolution against impurity co-extraction. Lower pH increased impurity dissolution, whereas higher pH reduced calcium extraction and increased the possibility of calcium precipitation or recrystallisation.

# Phase I: calcium leaching from cement kiln dust

## Overview

This phase examined calcium extraction from cement kiln dust (CKD) using hydrochloric acid and nitric acid. CKD was added progressively to the acidic solution under continuous stirring, and addition was stopped when the suspension reached the target pH range of 3.0–4.0.

After leaching, the suspension was centrifuged and vacuum-filtered. The liquid supernatant and residual solid were analysed separately to compare calcium extraction and the distribution of the measured components.

## Data files

- [Phase I supernatant composition](supernatant-composition.xlsx): ICP-OES composition of the liquid fraction after CKD leaching, with separate data and results sheets.
- [Phase I residual-solid composition](residual-solid-composition.xlsx): composition of the solid residue remaining after HCl and HNO₃ leaching, with separate data and results sheets.

The distribution values in these workbooks describe the compositional share of each component within the analysed fraction. They do not represent elemental recovery from the initial CKD.

## Main observations

- Both acids produced calcium-rich supernatants. Dissolved Ca concentrations were 20,658.61 mg L⁻¹ for HCl and 20,072.08 mg L⁻¹ for HNO₃.
- Calcium represented 93.29% of the measured dissolved components in the HCl supernatant and 93.82% in the HNO₃ supernatant.
- Residual calcium represented 3.27% of the measured components after HCl leaching and 5.81% after HNO₃ leaching. The lower residual calcium fraction after HCl treatment is consistent with greater calcium removal from the solid.

These results show that HCl produced a slightly higher dissolved calcium concentration, whereas HNO₃ provided slightly higher calcium selectivity within the measured liquid-phase composition.

File: cement-kiln-dust/02-calcium-leaching/README.md
# Phase I: calcium leaching from cement kiln dust

## Overview

This phase examined calcium extraction from cement kiln dust (CKD) using hydrochloric acid and nitric acid. CKD was added progressively to the acidic solution under continuous stirring, and addition was stopped when the suspension reached the target pH range of 3.0–4.0.

After leaching, the suspension was centrifuged and vacuum-filtered. The liquid supernatant and residual solid were analysed separately to compare calcium extraction and the distribution of the measured components.

## Experimental setup

![CKD calcium-leaching setup](CKD-leaching-setup.png)

The setup consisted of a stirred extraction flask fitted with a water-cooled condenser. The condenser limited evaporative losses during the experiment.

## Data files

- [Phase I supernatant composition](supernatant-composition.xlsx): ICP-OES composition of the liquid fraction after CKD leaching, with separate data and results sheets.
- [Phase I residual-solid composition](residual-solid-composition.xlsx): composition of the solid residue remaining after HCl and HNO₃ leaching, with separate data and results sheets.

The distribution values in these workbooks describe the compositional share of each component within the analysed fraction. They do not represent elemental recovery from the initial CKD.

## Main observations

- Both acids produced calcium-rich supernatants. Dissolved Ca concentrations were 20,658.61 mg L⁻¹ for HCl and 20,072.08 mg L⁻¹ for HNO₃.
- Calcium represented 93.29% of the measured dissolved components in the HCl supernatant and 93.82% in the HNO₃ supernatant.
- Residual calcium represented 3.27% of the measured components after HCl leaching and 5.81% after HNO₃ leaching. The lower residual calcium fraction after HCl treatment is consistent with greater calcium removal from the solid.

These results show that HCl produced a slightly higher dissolved calcium concentration, whereas HNO₃ provided slightly higher calcium selectivity within the measured liquid-phase composition.
